Repository: abhayrohit/literature-mining-hydrogen-storage-alloys

# literature-mining-hydrogen-storage-alloys

End-to-end pipeline to extract structured hydrogen storage alloy data from PDF research papers using a local Ollama LLM (default: gpt-oss:120b-cloud). Includes:

- PDF text extraction (PyMuPDF)
- LLM-based structured extraction of alloy compositions & properties
- Rule-based fallback extraction
- FastAPI backend + minimal HTML frontend for uploading a PDF and downloading the extracted CSV table

## Quick Start

### 2. (Recommended) Create Virtual Environment (Windows PowerShell)
```powershell
py -3.12 -m venv .venv
./.venv/Scripts/Activate.ps1
pip install --upgrade pip
pip install -r requirements.txt
```

If Python 3.12 not available, substitute `py -3.13`.

### 3. Pull/Prepare an Ollama Model
```powershell
ollama run gpt-oss:120b-cloud
```
This first run pulls the model. For lower resource usage, pick a smaller variant (e.g., `gpt-oss:7b`).

### 4. Run the API
```powershell
$env:MODEL_NAME="gpt-oss:120b-cloud"
uvicorn main_fastapi:app --host 0.0.0.0 --port 8000 --reload
```

### 4. Open the Frontend
Navigate to: http://localhost:8000

Upload a PDF; after processing you will see a table and a link to download the CSV.
Health check: http://localhost:8000/health

## Environment Variables

| Variable | Description | Default |
|----------|-------------|---------|
| OLLAMA_URL | Base URL of Ollama server | http://localhost:11434 |
| MODEL_NAME | Ollama model name | gpt-oss:120b-cloud |

Example (PowerShell) select smaller model:
```powershell
$env:MODEL_NAME="gpt-oss:7b"
```

## Output Table Schema (Alloy Table Mode)

```
Alloy Name | Storage Capacity | Temperature Range | Pressure Range | Synthesis Method
```
Empty cells are left blank, no N/A tokens.

## Directory Structure Created at Runtime

- `uploads/` – raw uploaded PDFs
- `data/raw_text/` – extracted plain text
- `outputs/` – generated alloy CSV tables

## Fallback & Reliability

If the LLM output is malformed, the backend sanitizes lines, enforces the header, and deduplicates alloys.

## Future Enhancements

- Add batch processing endpoint
- Integrate database persistence (SQLite/Postgres)
- Add authentication & job queue for large PDFs

## Citation / Academic Use

Please verify extracted data manually before publishing results; LLM outputs may contain omissions or subtle parsing errors.

File: data/scopus_export.csv (part 1 of 2)
id,Authors,Title,Year,DOI,Link,Abstract,Pdf_path
1,"H., Hashimoto, Hirotada; S., Isobe, Shigehito; T., Minami, Tatsuya; K., Asano, Kohta; K., Sakaki, Kouji; N., Hashimoto, Naoyuki; H., Oka, Hiroshi",Hydrogen absorption and desorption properties of Li-Mg-Al-Ti-M based lightweight high entropy alloys,2025,10.1016/j.nxmate.2025.101067,https://www.scopus.com/inward/record.uri?eid=2-s2.0-105013491804&doi=10.1016%2Fj.nxmate.2025.101067&partnerID=40&md5=cbde275dce981ee1b38fbfd8e9d7fad2,"The hydrogen absorption and desorption properties of the Li-Mg-Al-Ti-V and Li-Mg-Al-Ti-Nb lightweight high entropy alloys (HEAs) synthesized by mechanical alloying were investigated to develop hydrogen storage alloys with high gravimetric capacity. An equiatomic Li₂₀Mg₂₀Al₂₀Ti₂₀V₂₀ consists of two phases; a Ti-V based bodycentered cubic (BCC) phase and a Li-Mg based BCC phase. The alloy absorbs hydrogen up to H/M = 0.74 (2.3 wt% H₂) at 250 ℃, although the hydrogen absorption and desorption induced phase separation of Mg from the Li-Mg based BCC phase. The hydrogen absorption and desorption properties of each Li₈Mg₈Al₂₈Ti₂₈V₂₈ and Li₈Mg₈Al₂₈Ti₂₈Nb₂₈ single BCC phases were also investigated. At room temperature, they absorbed hydrogen up to H/M = 0.43 (1.1 wt% H₂) and H/M = 0.68 (1.4 wt% H₂), respectively. Unlike Li₂₀Mg₂₀Al₂₀Ti₂₀V₂₀, no clear phase separation was observed in these alloys after hydrogen absorption and desorption.",data/pdfs/2025_Hashimoto.pdf
2,"I., Belkoufa, Ikram; A., Assila, Abdelmajid; S., Sebbahi, Seddiq; A., Alaoui-Belghiti, A.; S., Laasri, S.; M., Tlemçani, Mouhaydine; E.K., Hlil, E. K.; A.E., Hajjaji, Abdelowahed El",Unlocking improved hydrogen storage: Thermodynamic tuning and ionic conductivity boost in Fe-doped Mg2NiH4,2025,10.1016/j.mtsust.2025.101172,https://www.scopus.com/inward/record.uri?eid=2-s2.0-105009617078&doi=10.1016%2Fj.mtsust.2025.101172&partnerID=40&md5=2dadf112b18259c9d677d1b2feafdde4,"Mg₂Ni is considered a promising candidate for hydrogen storage materials due to its reasonable hydrogenation and dehydrogenation kinetics and cost-effectiveness. However, the high thermodynamic stability of Mg₂NiH₄ poses a significant challenge in terms of the operating temperature required for hydrogen release. This study investigates the crystal and electronic structure, and thermodynamic stability of Iron-doped Mg₂NiH₄ and their alloys using first-principles calculations based on density functional theory. The results demonstrate that by replacing one in sixteen Mg atoms and one in eight Ni atoms with Fe, the enthalpy of hydrogen desorption can be reduced from 65.173 to 57.58 and 50.72 kJ/mol H₂, respectively. Furthermore, the study clarifies the crystal structure and electron properties of Fe-doped Mg₂Ni and Mg₂NiH₄, highlighting the significant role of weakened covalent interactions in the H–Ni bonding that contribute to the reduced thermodynamic stability of the hy­ drides. This study demonstrates that ionic conductivity improves with the destabilization of Mg₂NiH₄, achieving up to 5 × 91.10- 1 S/cm for Mg₁₅FeNi₈H₃₂ at 400 K. Substituting magnesium (Mg) with iron (Fe) significantly impacts the electronic structure of the material. The additional d-electrons from Fe enhance the density of electronic states near the Fermi level, leading to increased charge carrier mobility and, consequently, higher conductivity. In contrast, replacing nickel (Ni) with Fe has a less pronounced effect, as both Ni and Fe are transition metals with similar electronic configurations and d-electrons near the Fermi level. This results in fewer new electronic states and a smaller increase in conductivity compared to Mg substitution.",data/pdfs/2025_Belkoufa.pdf
3,"P., Hannappel, Peter; M., Vogt, Marcus; F., Heubner, Felix; M., Balcerzak, Mateusz; T., Weissgärber, Thomas","Predicting hydrogen storage properties of multicomponent metal hydrides: Modeling of pressure, capacity, hysteresis, and slope",2025,10.1016/j.actamat.2025.121226,https://www.scopus.com/inward/record.uri?eid=2-s2.0-105008931977&doi=10.1016%2Fj.actamat.2025.121226&partnerID=40&md5=fc0c1aaf3ddfd018e4541d753f660267,"Metal hydrides are considered as an important group of materials in the future hydrogen-based economy. Their development is mostly based on time-consuming experimental trial-and-error methods. This work accelerates this pathway using a computational framework for the thermodynamic modeling of metal hydrides under para-equilibrium conditions. By employing the CALPHAD method on a six-component AB₅-type (Ce, La)(Ni, Al, Fe, Mn)₅–H system, we are able to make precise predictions regarding hydrogen absorption enthalpies, plateau pressures, and hydrogen sorption capacities. Additionally, this is the first time the hydrogenation/dehydroganation hysteresis effect has been successfully modeled using separate thermodynamic databases for hydrogen absorption and desorption. Furthermore, we introduce a method to directly calculate sloped pressure–composition–temperature (PCT) curves from X-ray diffraction data. This validation demonstrates the framework’s capability to assess the hydrogen storage properties of complex multi-component systems in an efficient manner. This work lays the groundwork for future metal hydride thermodynamic studies on a variety of material classes, as well as optimization of alloys for applications even beyond classical hydrogen storage.",data/pdfs/2025_Hannappel.pdf
4,"Z., Yang, Zexuan; Y., Wang, Yazhou; X., Lin, Xia; Y.J., Zou, Yongjing Jin; C.L., Xiang, Cuilin Li; F., Xu, Fen; L., Sun, Lixian; Y.S., Chua, Yong Shen",Vanadium induces Ni-Co MOF formation from a NiCo LDH to catalytically enhance the MgH2 hydrogen storage performance,2025,10.1016/j.jma.2025.01.012,https://www.scopus.com/inward/record.uri?eid=2-s2.0-85216813808&doi=10.1016%2Fj.jma.2025.01.012&partnerID=40&md5=3a6b96a7f5ae7d9ed9952365b39f44b7,"Magnesium-based hydrogen storage materials, such as MgH₂, have attracted considerable attention because of its superior hydrogen storage capacities, inexpensive, and excellent reversibility. However, their high thermodynamic stabilities and slow kinetics lead to relatively high desorption temperatures, which severely limit the wide application of MgH₂. In this study, the inclusion of vanadium induced the formation Ni-Co metal–organic frameworks (MOF) from a NiCo layered double hydroxide (LDH), thereby increasing the number of defects and vacancies, and improving the hydrogen storage properties of MgH₂. The synthesized NiCo-MOF/V-O-doped MgH₂ system demonstrates excellent hydrogen storage capacity. More specifically, 5 wt.% of H₂ was released over 20 min at a relatively low dehydrogenation temperature of 250 °C, and almost complete dehydrogenation was achieved at 300 °C for 5 min. In addition, at 125 °C, the hydrogen storage material absorbed 5.5 wt.% H₂ in 10 min. Furthermore, the activation energy of dehydrogenation was determined to be 69.588 ± 6.302 kJ·mol⁻¹ which is significantly lower than that of the ball-milled MgH₂ (i.e., 118.649 ± 2.825 kJ·mol⁻¹). It was therefore inferred that during dehydrogenation process, a Mg₂Ni/Mg₂NiH₄ hydrogen pump is formed by Ni, while the V-H and Co-H bonds formed by Co and V during the reaction act synergistically to catalyze the absorption and desorption of hydrogen, thereby increasing the hydrogen storage capacity of MgH₂. These experiments provide new perspectives on the commercial application of MgH₂.",data/pdfs/2025_Yang.pdf
5,"H., Wan, Haiyi; L., Ran, Lei; H., Lu, Heng; J., Qiu, Junqi; H., Zhang, Huanrui; Y., Yang, Ying; Y., Chen, Yu'an; J., Wang, Jingfeng; F., Pan, Fusheng",Optimizing microstructure and enhancing hydrogen storage properties in Mg alloy via tailoring Ni and Si element,2025,10.1016/j.jma.2024.01.014,https://www.scopus.com/inward/record.uri?eid=2-s2.0-85184603213&doi=10.1016%2Fj.jma.2024.01.014&partnerID=40&md5=d9bd3896a0a640c9faffcb02f6e886e5,"The inherent thermodynamic and kinetic challenges of Mg/MgH₂ hydrogen storage materials pose significant obstacles to their development. Alloying has emerged as a highly promising strategy to overcome these challenges. In this study, we synthesized a series of Mg₉₃–Ni₇₋ₓ-Siₓ (x = 0.4, 1.6, 5) ternary alloys through microstructure optimization and particle refinement using melting and high energy ball milling techniques. We systematically investigated the effects of varying Ni and Si content on the microstructure and hydrogen storage properties of Mg-Ni-Si alloys. The results demonstrate that variations in Ni and Si content leads to the formation of different types of intermetallic compounds within the alloys, thereby influencing their hydrogen storage properties. Among the tested alloys, Mg₉₃Ni₂Si₅ exhibits superior activation and hydrogen absorption properties. The enhanced hydrogenation performance can be attributed to the precipitation of the Mg₂Si phase resulting from increased Si content, as well as the refinement of the Mg₂Ni₃Si phase and the increase in eutectic structure Mg+Mg₁₁Ni₁₂Si₁₀. Significantly, the increased intermetallic compounds provide a large number of sites and channels for the nucleation of hydrides as well as the diffusion of hydrogen. During the dehydrogenation process, Ni, serves as the predominant catalytic species, effectively promotes the dissociation of hydrogen and enhances the reaction kinetics. As a result, the hydrogen desorption of the hydrogenated Mg₉₃Ni₆.₆Si₀.₄ alloy initiates at 180 °C, with a reduced activation energy of 105.21 kJ/mol. These findings underscore the synergistic and effective roles of Ni and Si elements in enhancing the hydrogen storage properties of Mg-based materials, thus supporting the development of economically viable and promising Mg-based solid-state hydrogen storage materials.",data/pdfs/2025_Wan.pdf
6,"H., Weng, Hanbo; Q., Wang, Qian; L., Han, Linzhi; Y., Jia, Yandi; S., Cao, Shuo; Y., Ma, Yingjie; D., Xu, Daokui; S., Huang, Sensen; M., Qi, Min; Q.M., Hu, Qing Miao",Effect of Al content on hydrogen behavior of Ti-Al binary alloy,2025,10.1016/j.matdes.2025.114225,https://www.scopus.com/inward/record.uri?eid=2-s2.0-105008354620&doi=10.1016%2Fj.matdes.2025.114225&partnerID=40&md5=fc8481a8a25344d27e61e6890901ccaa,"This study systematically explores hydrogen behavior in Ti-xAl alloys (x = 2, 4, 6, 8 wt%). Specifically, the absorption capacity and diffusion rate are evaluated using hydrogen storage experiments. Thermal gas-phase hydrogenation experiments are conducted, and the hydride precipitation at different scales is characterized. First-principles calculations are performed to analyze H occupancy stability and the interactions between Al and H atoms. The experiment results demonstrate that the addition of Al reduces hydrogen absorption capacity and diffusion rate in Ti-xAl alloys. The strong attraction of Al to the H atom in octahedral interstitial site hinders the formation of Ti-H bonds, thereby suppressing the hydride nucleation. With increasing hydrogen concentration, the dominant orientation relationship (OR) shifts from OR2 ({0001}α//{001}TiHₓ, <2 11 0> α/ <011> TiHₓ) to OR1 ({0001}α//{002}TiHₓ, <2 11 0> α//<011> TiHₓ). At lower hydrogen content (≈ 0.01 wt%), the hydride nucleation is accompanied by amount of {111} stacking faults and twins. With the increased Al content, OR1 hydride is more favorable. Above 0.5 wt% H, all the hydrides exhibit OR1 with α-Ti. Meanwhile, the variant with minimum deviation from the hydride interface and grain boundary is preferably selected. Elevated Al content diminishes strain accommodation capacity while promoting hydrogen-induced crack initiation and modifying crack propagation behavior.",data/pdfs/2025_Weng.pdf
7,"N.V., Dang, N. V.; N.T., Lan, Ngo Thi; N., Thi Mai, Nguyenthi; S.T., Ngo, Son Tung; P.T., Thu, Phung Thi; N., Tung, Nguyenthanh",Hydrogen adsorption and dissociation on AunY (n = 1-12) nanoclusters: a DFT investigation,2025,10.1039/d5ra01901j,https://www.scopus.com/inward/record.uri?eid=2-s2.0-105010702980&doi=10.1039%2Fd5ra01901j&partnerID=40&md5=b509e3f7a8cc77edafe79974b150752d,"The interaction between nanomaterial systems and hydrogen has recently emerged as a compelling studymodel, offering valuable insights for designing materials with applications in nanotechnology, catalysis, andenergy storage. Among these, transition metal-doped gold clusters exhibits intriguing stability andelectronic properties, making them promising candidates for hydrogen related processes. In this study,we employ density functional theory (DFT) to investigate the interaction between H₂ molecules andsmall-sized gold clusters doped with yttrium. Our finding reveals that most of the bare cluster structuresremain intact during the H₂ adsorption, regardless of whether the process occurs molecularly ordissociatively. A comprehensive analysis indicates that the preferred adsorption configuration is governedby multiple factors, including adsorption site (surface vs. encapsulated), relative electronegativity, and theatomic coordination number. The calculations demonstrate that dissociative adsorption of H₂ on Au₆Yand Au₁₁Y clusters is both thermodynamically and kinetically favorable. However, for AuₙY (n = 1, 4–5, 8,10) dissociative adsorption is hindered by a significant energy barrier before reaching the final state,while for species with n = 2, 3, 7, and 9 molecular adsorption is more favorable due to intrinsic energypreferences. This study provides fundamental insights into the adsorption sites and detailed analysis ofadsorption kinetics on AuₙY clusters, laying the groundwork for further theoretical an ed experimentalinvestigations into the hydrogenation process in nanostructured materials.",data/pdfs/2025_Dang.pdf
8,"J., Qi, Jiacheng; X., Zhang, Xinyi; B., Yu, Binkai; X., Xiao, Xuezhang; F., Chu, Fei; T., Ying, Tiao; X., Feng, Xingwen; J., Song, Jiangfeng; Y., Shi, Yan; H., Kou, Huaqin",Isostructural Transition of Zr0.7Hf0.15Nb0.15Co0.6Cu0.15Ni0.25 Alloy for Isotope Trapping Minimization and High-Temperature Durability Enhancement,2025,10.1002/eem2.70000,https://www.scopus.com/inward/record.uri?eid=2-s2.0-86000210887&doi=10.1002%2Feem2.70000&partnerID=40&md5=3a19f6a7d11efaaf133e5b049dba55fb,"The launch of International Thermonuclear Experimental Reactor project pavesthe way to wide adoption of DT fusion energy as future energy source. Efficientfuel cycle to minimize strategic tritium inventory proves crucial for commerciallyviable fusion technologies. ZrCo alloy is considered as a promising candidate forfast isotope handling. However, cycling degradation caused by hydrogen-induceddisproportionation results in severe tritium trapping, thus impeding its practicalapplication. Herein, an isostructural transition is successfully constructed with lowhysterisis, ameliorated plateau flatness of pressure-composition isotherms andimproved high-temperature durability for hydrogen trapping minimization.Specifically, the optimal Zr₀.₇Hf₀.₁₅Nb₀.₁₅Co₀.₆Cu₀.₁₅Ni₀.₂₅ alloy adopts Hf-Nb andCu-Ni as Zr and Co side doping elements, exhibiting substantial thermodynamicdestabilization with nearly 90 °C reduction of delivery temperature, andsignificant kinetic promotion with a threefold lower energy barrier. Moreimportantly, both hydrogen utilization and cycling retention of optimal alloy areincreased by about twenty times compared with pristine alloy after 100 cycles at500 °C. Minimized disproportionation driving force from both isostructuraltransition and suppressed 8e hydrogen occupation realizes full potential ofoptimal alloy. This work demonstrates the effectiveness of combining isostructuraltransformation and high-temperature durability improvement to enhance thehydrogen utilization of ZrCo-based alloys and other hydrogen storage materials.",data/pdfs/2025_Qi.pdf
9,"Y., Shen, Yingying; F.J., Zhang, F. J.; H., Ma, Hengyu; Y., Zhao, Yun; Y., Wang, Yong; X., Wang, Xinfeng; X., Li, Xiuyan; Y., Luo, Youcheng; B., Lu, Bingang",Electrochemical and Kinetic Performance of Low-Cobalt and Cobalt-Free Rare-Earth AB5-Type Hydrogen Storage Alloys,2025,10.3390/ma18143317,https://www.scopus.com/inward/record.uri?eid=2-s2.0-105011608630&doi=10.3390%2Fma18143317&partnerID=40&md5=9c9bc326baaf883537c155f37d92eb6e,"To address the high cost of cobalt in rare-earth hydrogen storage alloys, this study developedcost-effective low-cobalt and cobalt-free AB₅-type alloys. The results demonstrate that allsynthesized alloys displayed a single-phase LaNi₅ structure possessing a homogeneous elemental distribution. Low-cobalt (La, Ce) (Ni, Co, Mn, Al)₅ alloy 4SC and cobalt-free (La, Ce)(Ni, Mn, Al)₅ alloy 7D exhibited similarly excellent electrochemical performance, includinghigh discharge capacity, long cycle life, and superior high-rate discharge (HRD) capability. Inaddition, the kinetic test results show that the exchange current densities of these two alloyswere quite similar, measuring 302.97 mA g-1 and 317.70 mA g-1, respectively. However,the hydrogen diffusion coefficient of 7D was significantly higher than that of 4SC, reaching9.45 × 10⁻¹⁰ cm² s⁻¹, while that of 4SC was only 5.88 × 10⁻¹⁰ cm²/s. This work establishes atheoretical foundation for industrial-scale and cost-effective AB₅-type hydrogen storage alloys,offering significant commercial potential.",data/pdfs/2025_Shen.pdf
10,"J.B., Ponsoni, Jéssica Bruna; V., Aranda, Vinícius; W.J., Botta, W. J.; G., Zepon, Guilherme",Reversible Hydrogen Storage at Moderate Pressure-Temperature Conditions of C14 Laves Phase Alloys of the (Ti0.5-xZr0.5-xNb2x)1(Mn0.5Cr0.5)2 System,2025,10.1021/acsaem.5c00876,https://www.scopus.com/inward/record.uri?eid=2-s2.0-105007853087&doi=10.1021%2Facsaem.5c00876&partnerID=40&md5=2da11ed2167dbd7b0bd1d84ce6c64a6f,"Hydrogen is increasingly recognized as a crucialalternative to fossil fuels. Solid-state storage utilizing metal hydridesoffers a high volumetric density for effective hydrogen storage. In thisstudy, a computational thermodynamic approach was employed tod e s i g n a C₁₄ L a v e s p h a s e a l l o y s o f t h e(Ti₀.₅-xZr₀.₅-xNb₂ₓ)₁(Mn₀.₅Cr₀.₅)₂ system for hydrogen storage atmoderate pressure-temperature. Two alloys were designed, namely,(Ti₀.₅Zr₀.₅)₁(Mn₀.₅Cr₀.₅)₂ and (Ti₀.₃₃Zr₀.₃₃Nb₀.₃₃)₁(Mn₀.₅Cr₀.₅)₂, corresponding to x = 0 and x = 0.1667, respectively. These alloys weresynthesized by arc melting, structurally characterized by differenttechniques, and had their hydrogen storage properties evaluated interms of absorption kinetic, pressure-composition-isotherm diagrams, absorption/desorption reversibility, and cycling stability. Bothalloys presented hydrogen absorption/desorption reversibility under mild pressure and temperature conditions with excellent cyclingstability, making them potential candidates for different hydrogen-related technologies.",data/pdfs/2025_Ponsoni.pdf
11,"J.P., Cerqueira Felix, João Paulo; W.S., Araújo, Wanderson Souza; J.M., Tomaz Palheta, João Marcos; J.F., Dalmedico, Jônatas Favotto; F., Pereira de Oliveira, Fabiano; A.C., Dias, A. C.; D., Guedes-Sobrinho, Diego; C.R.C., Rêgo, Celso Ricardo Caldeira; R.L., Tame Parreira, Renato Luis; M.J., Piotrowski, Maurício Jeomar",Highlighting the Potential of Synergistic Cu-Pt Single-Atom Alloy Sub-nanoclusters for Enhanced H2 Adsorption: A DFT Investigation,2025,10.1021/acsnanoscienceau.4c00058,https://www.scopus.com/inward/record.uri?eid=2-s2.0-85212329826&doi=10.1021%2Facsnanoscienceau.4c00058&partnerID=40&md5=636076f88f5888c0961662d224f378e6,"Single-atom alloy sub-nanoclusters offer promising potentialfor understanding intricate interfacial phenomena at the atomic level,enabling the rational design of efficient catalysts and nanomaterials for H₂energy storage, purification, and conversion. Herein, we employed densityfunctional theory calculations improved by van der Waals corrections toinvestigate H₂ adsorption on pure copper (Cuₙ) and copper-platinum(Cuₙ₋₁Pt) sub-nanoclusters. We characterized Cuₙ sub-nanoclusters rangingfrom n = 2 to n = 14, identifying the most stable sizes (4, 6, 8, 10, and 12)through a set of stability analysis. Subsequently, we substituted a single Cuatom with Pt to form single-atom alloy Cuₙ₋₁Pt sub-nanoclusters, whichshowed enhanced stabilization and reactivity compared to pure Cu subnanoclusters. While Cu-only sub-nanoclusters exhibited weak side-oninteractions with H₂, resulting in minimal charge transfer and negligiblestructural changes, CuPt-based sub-nanoclusters showed strong interactionscharacterized by molecular dissociation (H-H bond breaking) and significant charge transfer from the sub-nanoclusters to the Hatoms. These findings highlight the synergistic effects of the Cu-Pt combination and provide valuable insights into the fundamentalprocesses of H₂ adsorption on metal sub-nanoclusters, with significant implications for catalytic applications and materials design inhydrogen-related technologies.",data/pdfs/2025_Cerqueira.pdf
12,"X., Wang, Xinyi; P., Peng, Peng; M.D., Witman, Matthew D.; V.G., Stavila, Vitalie G.; M.D., Allendorf, Mark D.; H.M., Breunig, Hanna Marie",Technoeconomic Insights into Metal Hydrides for Stationary Hydrogen Storage,2025,10.1002/advs.202415736,https://www.scopus.com/inward/record.uri?eid=2-s2.0-105002132522&doi=10.1002%2Fadvs.202415736&partnerID=40&md5=335a03bd7871f46fe15425d88ab8ea23,"Metal hydrides (MHs) are promising candidates for storing hydrogen atambient conditions at high volumetric energy densities. Recent developmentssuggest hydride-based systems can cycle and operate at favorable pressuresand temperatures that work well with fuel cells used in stationary powerapplications. In this study, we present a comprehensive design and costanalysis of MH-based long duration hydrogen storage facilities for a variety ofpower end users (0 to 20 megawatts (MW) supplied over 0 to 100 hours), tooffer insights on technical targets for material development and operationstrategies. Our findings indicate that hydride-based storage systems holdsignificant size advantage in physical footprint, requiring up to 65% less landthan 170-bar compressed gas storage. Metal hydride systems can be costcompetitive with 350-bar compressed gas systems, with TiFe₀.₈₅Mn₀.₀₅achieving $0.45/kWh and complex MH Mg(NH₂)₂-2.1LiH-0.1KH achieving $0.38/kWh. Extending charging times and increasing operating cyclessignificantly reduce levelized cost of storage, especially for complex MHs. Keystrategies to further enhance the competitiveness of MHs include leveragingwaste heat from fuel cells, reducing use of critical minerals, and achievingMH production costs of US$10/kg.",data/pdfs/2025_Xinyi.pdf
13,"S.J., Huang, Song Jeng; V., Rajagopal, Veeramanikandan; S., Balu, Sakthipriya; S., Selvaraju, Sivakumar; M., Subramani, Murugan",The Hydrogen Storage Properties and Catalytic Mechanism of the AZ31-WS2 Nanotube/Pd Composite,2025,10.3390/nano15110802,https://www.scopus.com/inward/record.uri?eid=2-s2.0-105007867931&doi=10.3390%2Fnano15110802&partnerID=40&md5=4cfd5018387902b567b970b778439caa,"Magnesium-based alloys, known for their high hydrogen storage capacity, sufferfrom sluggish kinetics and high activation energy barriers. It can be further optimizedthrough synergistic combinations with metal hydrides. This study aims to address theselimitations by investigating the hydrogen sorption properties of AZ₃₁ magnesium alloycombined with different compositions of WS₂ nanotubes (NTs) and Pd. The materials AZ₃₁,WS₂ (tungsten disulfide) NTs, and Pd were pre-processed via the mechanical ball millingprocess. Field emission-scanning electron microscopy (FE-SEM) and transmission electronmicroscopy (TEM) were employed to investigate the composite morphology and confirmthe nanotubular structure of WS₂. This work is among the first to explore the synergisticcatalytic effects of WS₂ nanotubes and Pd on the hydrogenation/dehydrogenation behaviorof AZ₃₁ alloys. The composite with 8 wt.% WS₂ NT/Pd demonstrated the fastest hydrogensorption kinetics and a significant reduction in activation energy, from 123.25 kJ/mol to104.58 kJ/mol. These results highlight the enhanced dehydrogenation performance ofAZ₃₁ through catalyst inclusion, offering a promising approach to improve hydrogenstorage materials. These findings highlight the potential of combining inorganic NTsand transition metals as effective catalysts to enhance the hydrogen storage performance.This research paves the way for developing advanced hydrogen storage materials withimproved performance, contributing to a sustainable energy future.",data/pdfs/2025_Huang.pdf
14,"Q., Pan, Qiuyang; H., Shen, Hao; X., Han, Xingbo; J., Zhu, Jianhui; Z., Li, Zhilin; T., Pan, Taijun; L., Xu, Linhua; L., Lv, Lijun",Effect of non-stoichiometric Mn and Cr on the hydrogen storage properties of Ti-Mn-based alloys,2025,10.1039/d5ra00542f,https://www.scopus.com/inward/record.uri?eid=2-s2.0-105005830436&doi=10.1039%2Fd5ra00542f&partnerID=40&md5=6c2d19daccb61a6965757d0470ca9c6c,"The effects of non-stoichiometric Mn and Cr on the hydrogen storage properties of Ti–Mn-basedTi₀.₈₄Zr₀.₁₆Mn₀.₉₊ₓCr₀.₇Fe₀.₁ (x = 0, 0.1, 0.2) and Ti₀.₈₄Zr₀.₁₆Mn₀.₉Cr₀.₇₊yFe₀.₁ (y = 0, 0.1, 0.2, 0.3) alloyswere investigated. The alloys were synthesized by arc melting and crystallized in a single C₁₄-type Lavesphase structure. With increasing Mn and Cr content, the equilibrium plateau pressures of the alloysduring hydrogen absorption/desorption increased markedly, while the plateaus became flatter and themaximum hydrogen absorption capacities showed a slight decrease. Lower Mn/Cr ratios contribute toreduced hysteresis and lower plateau pressures. However, this improvement is associated with a declinein hydrogen storage capacity. The cyclic performance of the Ti₀.₈₄Zr₀.₁₆Mn₀.₉Cr₀.₇Fe₀.₁ alloy, whichexhibited excellent hydrogen storage properties, was studied. It was found that the capacity retentionrate reached 96.2% after 500 hydrogenation–dehydrogenation cycles.",data/pdfs/2025_Pan.pdf
15,"E., Pericoli, Evans; A., Barzotti, Alessia; R., Mazzaro, Raffaello; R., Moury, Romain; F., Cuevas, Fermín; L., Pasquini, Luca",Synthesis and Hydrogen Storage Properties of Mg-Based Complex Hydrides with Multiple Transition Metal Elements,2025,10.1021/acsaem.4c02871,https://www.scopus.com/inward/record.uri?eid=2-s2.0-105003761402&doi=10.1021%2Facsaem.4c02871&partnerID=40&md5=5dd9d266a6de878c126ed4abb2b48bc9,"Mg₂TMHₙ complex hydrides, where TM representsvarious combinations of transition metals, were synthesized byreactive ball milling of Mg and TM powders under H₂ pressure.TM was an equimolar mixture of three (Fe, Co, and Ni), four (Mn,Fe, Co, and Ni), or five (Cr, Mn, Fe, Co, and Ni) elements. TheMg/TM ratio was either 2:1 or 3:1. For 2:1 samples, a single fcchydride phase Mg₂TMHₙ with a K₂PtCl₆-type structure wasdetected by X-ray diffraction along with a residual, unreacted metalphase. By contrast, in samples where the Mg/TM ratio was 3:1, thetetragonal MgH₂ hydride was also observed. The formation ofMg₃TMHₙ complex hydrides, previously reported for TM = Crand Mn under high-pressure conditions, was not detected. Themaximum hydrogen content in the as-milled state was about 5 wt% for samples with a 3:1 Mg/TM ratio as determined bytemperature-programmed desorption. The as-milled hydrides exhibited similar onset temperatures for desorption independently ofthe TM composition, suggesting no destabilization induced by elements like Mn and Cr that are known to form only unstable, highpressure hydrides. The reversible hydrogen storage, investigated by pressure-composition isotherms in a Sieverts-type apparatus,arises from both the Mg-MgH₂ and the Mg₂TM-Mg₂TMHₙ transformations. Within the 0.1-20 bar and 285-320 °C window, thesamples with a 3:1 Mg/TM ratio exhibit a reversible gravimetric capacity in the 3.7-4.2 wt% range depending on TM composition,while those with a 2:1 ratio are in the 3.0-3.2 wt% range. The decreased reversible capacity compared to the initial hydrogencontent was associated with the phase segregation of the transition metals, particularly Cr and Mn, which was highlighted by X-raydiffraction and transmission electron microscopy with nanoscale microanalysis",data/pdfs/2025_Pericoli.pdf
16,"Y., Shang, Yuanyuan; T., Chen, Ting; F., Karimi, Fahim; T.T., Le, Thi Thu; J., Markmann, Jürgen; J.P., Embs, Jan Peter; B., Klusemann, Benjamin; T., Klassen, Thomas; C., Pistidda, Claudio",La-Ni-H metal hydride system aging effects identification,2025,10.1016/j.cej.2025.161682,https://www.scopus.com/inward/record.uri?eid=2-s2.0-105000285337&doi=10.1016%2Fj.cej.2025.161682&partnerID=40&md5=f170dc9ebbb1bf60797941f2d1f46ba1,"One of the most commonly used materials for sorption compression in space applications is based on the La-Ni-H system. The degradation of the material properties and, therefore, the system lifetime is of great importance for the final success of a potential space mission. Considering that satellites and other equipment that have to operate in space are expected to be fully functional for more than 10 years, in this work, an accelerated aging method is designed and carried out to predict the La-Ni-H system properties after 12 years under specific operating conditions. For this test, several specimens of fully hydrogenated LaNi₅ are exposed to specific hydrogen pressures (i.e., 20, 35, 58 and 96 bar) at different temperatures (i.e., 50, 90, 130 and 160 ◦C) for a duration of 90 days. Sievert’s type apparatus, synchrotron radiation powder X-ray diffraction (SR-PXD), quasielastic neutron scattering (QENS), scanning electron microscopy (SEM), and small-angle X-ray scattering (SAXS) methods are used to investigate the material aging and its impact on the material chemical and micro­ structural properties.",data/pdfs/2025_Shang.pdf
17,"E.D., Alvares, Ebert D.M.; A.J., Rowberg, Andrew J.E.; K., Sellschopp, Kai; B.C., Wood, Brandon C.; T., Klassen, Thomas; P., Jerabek, Paul; C., Pistidda, Claudio",A thermodynamic approach to modeling multicomponent FeTi-based alloys for hydrogen storage,2025,10.1016/j.scriptamat.2024.116516,https://www.scopus.com/inward/record.uri?eid=2-s2.0-85214890088&doi=10.1016%2Fj.scriptamat.2024.116516&partnerID=40&md5=edea1d181dd8c066e8792faea405d4e1,"Modeling the impact of alloying on the hydrogenation properties of intermetallic compounds is a vital yet challenging task for hydrogen storage materials design: not only do these processes occur under thermodynamic para-equilibrium conditions, but for bcc-derived compounds, the task is further complicated through varying composition-dependent ordering transitions. Here, we tackle these challenges by providing a multicomponent
thermodynamic modeling framework for FeTi, a representative bcc-derived material class, which is one of the most relevant room-temperature interstitial metal hydrides. We aim specifically to describe para-equilibrium in
FeTi-based multicomponent hydrides while ensuring compatibility with previously evaluated metallic systems. DFT point-defect calculations provide a physics-informed foundation to identify substitutional site preferences. Not only does our approach give detailed guidance for the selection of model parameters to evaluate phase equilibria for a broad range of FeTi-based multicomponent systems with high fidelity, but it also can be easily adopted to other interstitial hydrogen storage compounds.",data/pdfs/2025_Alvares.pdf
18,"T., Cheng, Tengfei; J., Huang, Jing; W., Fang, Wanggang; L., He, Liqing; X., Duan, Xiangqun; G., Zou, Guotong; X., Li, Xiao; X., Ren, Xinghai",Effects of Annealing on Hydrogen Storage Performance in TiZrCrMnFeNi High-Entropy Alloy,2025,10.3390/cryst15040297,https://www.scopus.com/inward/record.uri?eid=2-s2.0-105003598041&doi=10.3390%2Fcryst15040297&partnerID=40&md5=ee68bd7076ac6c9332ab5d6fe70e3d8c,"This study investigated the effect of Ni content on the microstructure and hydrogen storage properties of hypereutectic Mg–Ni hydrogen storage alloys. Mg-xNi (x = 15, 20, 25 (at%)) alloys were prepared using vacuum induction melting. These alloys consisted of a primary Mg₂Ni phase and an Mg–Mg₂Ni lamellar structure, with the proportion of the primary Mg₂Ni phase increasing as the Ni content rose. The hydrogen absorption and desorption behaviors of the alloys were analyzed at 325 ◦C. The maximum hydrogen storage capacity of the Mg–15Ni alloy was 5.29 wt%. As the Ni content increased, the phase percentage of the Mg₂Ni phase increased, leading to a reduction in the maximum hydrogen storage capacities of the Mg–20Ni and Mg–25Ni alloys to 5.01 and 4.67 wt%, respectively. Although the maximum hydrogen storage capacity varied with Ni content, both the first plateau pressure (Mg → MgH₂) and the second plateau pressure (Mg₂Ni → Mg₂NiH₄) during hydrogen absorption remained unchanged and consistent across all three alloys. To understand why the plateau pressure remained constant despite variations in alloy composition, the equilibrium compositions of the Mg and Mg₂Ni phases in the alloys were calculated through thermodynamic calculations. In addition, the compositions of the Mg and Mg₂Ni phases within the lamellar structure were analyzed using transmission electron microscope. These analyses confirmed that, despite variations in Ni content across the alloys, the chemical composition of the in­ dividual Mg and Mg₂Ni phases remained unchanged. The Mg phase exhibited a 100% Mg composition, while the Mg₂Ni phase showed an atomic ratio of Mg to Ni of 2:1, closely matching the theoretical stoichiometric ratio. In hydrogen storage alloys, plateau pressures are influenced by the composition of each phase rather than the overall composition of the alloy. Consequently, even with changes in Ni content in the hyper-eutectic Mg–Ni alloys, the plateau pressures remained unchanged. When Ni is added to Mg hydrogen storage alloys, the hydrogen reaction kinetics are improved. However, this study confirmed that, despite the increase in Ni content, the plateau pressures remained unchanged, while the maximum hydrogen storage capacities decreased. There­ fore, it is essential to derive an optimal Mg–Ni alloy composition that balances both reaction kinetics and hydrogen storage capacity.",data/pdfs/2025_Cheng.pdf
19,"S., Jung, Sojin; S.S., Sohn, Seok Su; D., Lee, Da-hye; W., Ko, Wonseok; T., Ha, Taejun; Ryun-Ho Kwak; B., Suh, Byeong-Chan; Y., Kim, Young-min; H., Park, Hyung-ki","Study on the correlation between microstructural evolution and hydrogen storage properties in hyper-eutectic Mg-xNi (x = 15, 20, 25) alloys",2025,10.1016/j.jmrt.2025.01.167,https://www.scopus.com/inward/record.uri?eid=2-s2.0-85215820157&doi=10.1016%2Fj.jmrt.2025.01.167&partnerID=40&md5=08e5290b110d37e3e728575a13b1174a,"This study employed annealing heat treatment ranging from 900 to 1300 ◦Cto systematically investigate the effects of annealing temperature on the microstructureand hydrogen storage performance of the equimolar TiZrCrMnFeNi high-entropy alloy.The research indicates that the TiZrCrMnFeNi high-entropy alloy is composed of theC₁₄ Laves phase and a small amount of cubic phase. Compared to the as-cast alloy, thealloy annealed at high temperature (1000~1200 ◦C) exhibited increased microstructurehomogeneity, a higher content of the C₁₄ Laves phase, and a significant enhancement inhydrogen storage capacity. The annealing heat treatment led to changes in the unit cellvolume of the C₁₄ Laves phase, with an inverse relationship between unit cell volume andhydrogen absorption and desorption plateau pressures. An increase in unit cell volumeresulted in a lower desorption plateau pressure, making the desorption reaction moredifficult and consequently increasing the enthalpy change for desorption. This study notonly reveals the intrinsic relationship between annealing temperature and the hydrogenstorage performance of high-entropy alloys, but also provides significant experimentalevidence and theoretical guidance for the design and development of high-entropy alloymaterials with excellent hydrogen storage characteristics.",data/pdfs/2025_Jung.pdf
20,"A., Liski, Anna; M.L., Kemell, Marianna L.; T., Vuoriheimo, Tomi; K., Tseng, Kokai; T., Shen, Tingen; C., Tsai, Chewei; J.W., Yeh, Jien Wei; K., Mizohata, Kenichiro",Effect of microstructure on hydrogen absorption in WMoTaNbV high-entropy alloy,2025,10.1016/j.nme.2025.101870,https://www.scopus.com/inward/record.uri?eid=2-s2.0-85214785176&doi=10.1016%2Fj.nme.2025.101870&partnerID=40&md5=2db33377d136d788e0fba097754868fe,"The refractory high entropy alloy, WMoTaNbV, absorbs significant quantities of H directly from the atmosphere. The effective hydrogen absorption has been attributed to the elemental composition of the alloy as
well as its highly elaborate lattice structure. In this work, we apply scanning electron microscopy and ion
beam analysis tools to investigate the effect of grain size and morphology on hydrogen storage, observing a
consistency between the microstructure of WMoTaNbV alloy and hydrogen absorption.",data/pdfs/2025_Liski.pdf
21,"Y., Liu, Yafei; M., Yue, Mengyuan; Y., Guo, Yusang; Y., Jiang, Yaru; Y., Sun, Yu; L., Feng, Lizhuang; Y., Wang, Yijing",Catalytic effect of carbon-supported NiCoFeCuMg high-entropy alloy nanocatalysts on hydrogen storage properties of MgH2,2025,10.1016/j.jma.2024.04.031,https://www.scopus.com/inward/record.uri?eid=2-s2.0-105001840016&doi=10.1016%2Fj.jma.2024.04.031&partnerID=40&md5=4bb01d2adacffd165109900818165187,"High entropy alloy (HEA) based materials have been extensively investigated as viable catalysts in hydrogen storage for their uniqueproperties. Herein, we demonstrate a relatively mild synthesis strategy for constructing carbon-supported by NiCoFeCuMg HEA (NiCoFeCuMg@C) nanocatalysts by utilizing polymetallic metal-organic frameworks (MOFs) as precursors. The incorporation of prepared catalystsinto MgH₂ greatly improved the hydrogen storage performance: the MgH₂+NiCoFeCuMg@C composite can rapidly desorb 6.01 wt% H₂at 325 °C, and the initial dehydrogenation temperature decreased to 167.2 °C, nearly 163.8 °C lower than that of the pure MgH₂. Besides,the composite exhibits a fairly stable reversible capacity with 97% capacity retention after 20 cycles. Most importantly, ex-situ structuralcharacterization reveals that the synergistic effects of the “hydrogen pump” role of Mg₂Ni(Cu)/Mg₂Ni(Cu)H₄ and “hydrogen gateway” roleof Co₃Fe₇, as well as the excellent dispersion function of carbon material, contribute to the outstanding hydrogen storage properties of theMgH₂+NiCoFeCuMg@C composite. This study provides valuable insights into the performance improvement of carbon-supported HEAcatalysts in modification of MgH₂.",data/pdfs/2025_Liu.pdf
